Repository: umkiyoung/Solar

# 태양전지연구실 AI프로젝트

## Weighted_Average_Reflectance_of_Solar_Cells

- image_to_thickness.ipynb 파일 참조
- 5/10 image_to_reflectance.ipynb 파일 업로드(완)
    - 총 8개의 모델 사용
    - RGB + Thickness 만을 이용한 모델이 가장 성능 우수.

## Optimal Experimental Date and Efficiency Prediction of Perovskite Solar Cells based on Weather Forecast

- dewpoint_prediction.ipynb 파일 참조

File: Weighted_Average_Reflectance_of_Solar_Cells/Prototype_1/image_to_reflectance/img_to_reflectance_train_data.csv (part 1 of 3)
R,G,B,R.I,Thickness,Wavelength,Reflectance
15,21,55,1.965,74.2,1200,97.2375
15,21,55,1.965,74.2,1195,97.1881
15,21,55,1.965,74.2,1190,97.0759
15,21,55,1.965,74.2,1185,96.8496
15,21,55,1.965,74.2,1180,96.4741
15,21,55,1.965,74.2,1175,95.9199
15,21,55,1.965,74.2,1170,95.1903
15,21,55,1.965,74.2,1165,94.2958
15,21,55,1.965,74.2,1160,93.2626
15,21,55,1.965,74.2,1155,92.0902
15,21,55,1.965,74.2,1150,90.7726
15,21,55,1.965,74.2,1145,89.3009
15,21,55,1.965,74.2,1140,87.6673
15,21,55,1.965,74.2,1135,85.8702
15,21,55,1.965,74.2,1130,83.89
15,21,55,1.965,74.2,1125,81.7393
15,21,55,1.965,74.2,1120,79.4147
15,21,55,1.965,74.2,1115,76.9281
15,21,55,1.965,74.2,1110,74.2595
15,21,55,1.965,74.2,1105,71.4036
15,21,55,1.965,74.2,1100,68.3502
15,21,55,1.965,74.2,1095,65.0985
15,21,55,1.965,74.2,1090,61.6653
15,21,55,1.965,74.2,1085,58.0693
15,21,55,1.965,74.2,1080,54.3142
15,21,55,1.965,74.2,1075,50.3822
15,21,55,1.965,74.2,1070,46.2501
15,21,55,1.965,74.2,1065,41.9363
15,21,55,1.965,74.2,1060,37.5502
15,21,55,1.965,74.2,1055,33.2768
15,21,55,1.965,74.2,1050,29.3315
15,21,55,1.965,74.2,1045,25.892
15,21,55,1.965,74.2,1040,23.0288
15,21,55,1.965,74.2,1035,20.7452
15,21,55,1.965,74.2,1030,18.9836
15,21,55,1.965,74.2,1025,17.6687
15,21,55,1.965,74.2,1020,16.7109
15,21,55,1.965,74.2,1015,16.0282
15,21,55,1.965,74.2,1010,15.5429
15,21,55,1.965,74.2,1005,15.1949
15,21,55,1.965,74.2,1000,14.9327
15,21,55,1.965,74.2,995,14.7252
15,21,55,1.965,74.2,990,14.5491
15,21,55,1.965,74.2,985,14.3896
15,21,55,1.965,74.2,980,14.2453
15,21,55,1.965,74.2,975,14.102
15,21,55,1.965,74.2,970,13.9587
15,21,55,1.965,74.2,965,13.8124
15,21,55,1.965,74.2,960,13.6675
15,21,55,1.965,74.2,955,13.5199
15,21,55,1.965,74.2,950,13.3689
15,21,55,1.965,74.2,945,13.2174
15,21,55,1.965,74.2,940,13.061
15,21,55,1.965,74.2,935,12.907
15,21,55,1.965,74.2,930,12.7501
15,21,55,1.965,74.2,925,12.5929
15,21,55,1.965,74.2,920,12.432
15,21,55,1.965,74.2,915,12.2664
15,21,55,1.965,74.2,910,12.0968
15,21,55,1.965,74.2,905,11.9259
15,21,55,1.965,74.2,900,11.755
15,21,55,1.965,74.2,895,11.5824
15,21,55,1.965,74.2,890,11.4094
15,21,55,1.965,74.2,885,11.225
15,21,55,1.965,74.2,880,11.0414
15,21,55,1.965,74.2,875,10.8512
15,21,55,1.965,74.2,870,10.6564
15,21,55,1.965,74.2,865,10.4707
15,21,55,1.965,74.2,860,10.2757
15,21,55,1.965,74.2,855,10.081
15,21,55,1.965,74.2,850,10.4852
15,21,55,1.965,74.2,845,10.3131
15,21,55,1.965,74.2,840,10.1561
15,21,55,1.965,74.2,835,9.98504
15,21,55,1.965,74.2,830,9.79273
15,21,55,1.965,74.2,825,9.59066
15,21,55,1.965,74.2,820,9.37549
15,21,55,1.965,74.2,815,9.14103
15,21,55,1.965,74.2,810,8.90211
15,21,55,1.965,74.2,805,8.6611
15,21,55,1.965,74.2,800,8.41963
15,21,55,1.965,74.2,795,8.17931
15,21,55,1.965,74.2,790,7.93081
15,21,55,1.965,74.2,785,7.6833
15,21,55,1.965,74.2,780,7.43198
15,21,55,1.965,74.2,775,7.1791
15,21,55,1.965,74.2,770,6.92255
15,21,55,1.965,74.2,765,6.66405
15,21,55,1.965,74.2,760,6.40504
15,21,55,1.965,74.2,755,6.147
15,21,55,1.965,74.2,750,5.88988
15,21,55,1.965,74.2,745,5.63027
15,21,55,1.965,74.2,740,5.37027
15,21,55,1.965,74.2,735,5.11456
15,21,55,1.965,74.2,730,4.85951
15,21,55,1.965,74.2,725,4.60479
15,21,55,1.965,74.2,720,4.35062
15,21,55,1.965,74.2,715,4.10106
15,21,55,1.965,74.2,710,3.85183
15,21,55,1.965,74.2,705,3.6065
15,21,55,1.965,74.2,700,3.36347
15,21,55,1.965,74.2,695,3.133
15,21,55,1.965,74.2,690,2.90704
15,21,55,1.965,74.2,685,2.68528
15,21,55,1.965,74.2,680,2.46608
15,21,55,1.965,74.2,675,2.2502
15,21,55,1.965,74.2,670,2.03779
15,21,55,1.965,74.2,665,1.83134
15,21,55,1.965,74.2,660,1.63234
15,21,55,1.965,74.2,655,1.44101
15,21,55,1.965,74.2,650,1.25889
15,21,55,1.965,74.2,645,1.08727
15,21,55,1.965,74.2,640,0.925913
15,21,55,1.965,74.2,635,0.774504
15,21,55,1.965,74.2,630,0.634422
15,21,55,1.965,74.2,625,0.506823
15,21,55,1.965,74.2,620,0.392822
15,21,55,1.965,74.2,615,0.294191
15,21,55,1.965,74.2,610,0.211707
15,21,55,1.965,74.2,605,0.147391
15,21,55,1.965,74.2,600,0.101354
15,21,55,1.965,74.2,595,0.0763256
15,21,55,1.965,74.2,590,0.0734228
15,21,55,1.965,74.2,585,0.0943611
15,21,55,1.965,74.2,580,0.140853
15,21,55,1.965,74.2,575,0.214941
15,21,55,1.965,74.2,570,0.318166
15,21,55,1.965,74.2,565,0.452664
15,21,55,1.965,74.2,560,0.620127
15,21,55,1.965,74.2,555,0.823326
15,21,55,1.965,74.2,550,1.06271
15,21,55,1.965,74.2,545,1.3423
15,21,55,1.965,74.2,540,1.662
15,21,55,1.965,74.2,535,2.0262
15,21,55,1.965,74.2,530,2.43734
15,21,55,1.965,74.2,525,2.90041
15,21,55,1.965,74.2,520,3.42163
15,21,55,1.965,74.2,515,3.99502
15,21,55,1.965,74.2,510,4.62486
15,21,55,1.965,74.2,505,5.31376
15,21,55,1.965,74.2,500,6.06359
15,21,55,1.965,74.2,495,6.8763
15,21,55,1.965,74.2,490,7.75049
15,21,55,1.965,74.2,485,8.69502
15,21,55,1.965,74.2,480,9.71496
15,21,55,1.965,74.2,475,10.811
15,21,55,1.965,74.2,470,11.9849
15,21,55,1.965,74.2,465,13.2356
15,21,55,1.965,74.2,460,14.5641
15,21,55,1.965,74.2,455,15.9749
15,21,55,1.965,74.2,450,17.4581
15,21,55,1.965,74.2,445,19.0242
15,21,55,1.965,74.2,440,20.6717
15,21,55,1.965,74.2,435,22.4002
15,21,55,1.965,74.2,430,24.2228
15,21,55,1.965,74.2,425,26.1483
15,21,55,1.965,74.2,420,28.2205
15,21,55,1.965,74.2,415,30.3273
15,21,55,1.965,74.2,410,32.5214
15,21,55,1.965,74.2,405,34.8257
15,21,55,1.965,74.2,400,37.2335
15,21,55,1.965,74.2,395,39.7966
15,21,55,1.965,74.2,390,42.5395
15,21,55,1.965,74.2,385,45.5267
15,21,55,1.965,74.2,380,48.7676
15,21,55,1.965,74.2,375,52.0563
15,21,55,1.965,74.2,370,54.9576
15,21,55,1.965,74.2,365,56.7594
15,21,55,1.965,74.2,360,57.4035
15,21,55,1.965,74.2,355,57.2537
15,21,55,1.965,74.2,350,56.8088
15,21,55,1.965,74.2,345,56.4141
15,21,55,1.965,74.2,340,55.8102
15,21,55,1.965,74.2,335,55.4447
15,21,55,1.965,74.2,330,55.0348
15,21,55,1.965,74.2,325,54.5248
15,21,55,1.965,74.2,320,53.8755
15,21,55,1.965,74.2,315,53.1101
15,21,55,1.965,74.2,310,52.1799
15,21,55,1.965,74.2,305,51.1362
15,21,55,1.965,74.2,300,49.9881
9,40,71,1.977,92.2,1200,97.4593
9,40,71,1.977,92.2,1195,97.4033
9,40,71,1.977,92.2,1190,97.2765
9,40,71,1.977,92.2,1185,97.0339
9,40,71,1.977,92.2,1180,96.632
9,40,71,1.977,92.2,1175,96.046
9,40,71,1.977,92.2,1170,95.2815
9,40,71,1.977,92.2,1165,94.3482
9,40,71,1.977,92.2,1160,93.2654
9,40,71,1.977,92.2,1155,92.0297
9,40,71,1.977,92.2,1150,90.637
9,40,71,1.977,92.2,1145,89.0864
9,40,71,1.977,92.2,1140,87.3637
9,40,71,1.977,92.2,1135,85.4576
9,40,71,1.977,92.2,1130,83.3522
9,40,71,1.977,92.2,1125,81.0507
9,40,71,1.977,92.2,1120,78.5558
9,40,71,1.977,92.2,1115,75.8636
9,40,71,1.977,92.2,1110,72.9586
9,40,71,1.977,92.2,1105,69.8338
9,40,71,1.977,92.2,1100,66.4695
9,40,71,1.977,92.2,1095,62.8689
9,40,71,1.977,92.2,1090,59.038
9,40,71,1.977,92.2,1085,55.0009
9,40,71,1.977,92.2,1080,50.7461
9,40,71,1.977,92.2,1075,46.2474
9,40,71,1.977,92.2,1070,41.4801
9,40,71,1.977,92.2,1065,36.4667
9,40,71,1.977,92.2,1060,31.3471
9,40,71,1.977,92.2,1055,26.342
9,40,71,1.977,92.2,1050,21.7069
9,40,71,1.977,92.2,1045,17.6524
9,40,71,1.977,92.2,1040,14.2654
9,40,71,1.977,92.2,1035,11.5554
9,40,71,1.977,92.2,1030,9.45948
9,40,71,1.977,92.2,1025,7.895
9,40,71,1.977,92.2,1020,6.75448
9,40,71,1.977,92.2,1015,5.93943
9,40,71,1.977,92.2,1010,5.36492
9,40,71,1.977,92.2,1005,4.95368
9,40,71,1.977,92.2,1000,4.65192
9,40,71,1.977,92.2,995,4.41176
9,40,71,1.977,92.2,990,4.21516
9,40,71,1.977,92.2,985,4.03623
9,40,71,1.977,92.2,980,3.86907
9,40,71,1.977,92.2,975,3.71319
9,40,71,1.977,92.2,970,3.56027
9,40,71,1.977,92.2,965,3.41241
9,40,71,1.977,92.2,960,3.26398
9,40,71,1.977,92.2,955,3.11526
9,40,71,1.977,92.2,950,2.96597
9,40,71,1.977,92.2,945,2.82164
9,40,71,1.977,92.2,940,2.68438
9,40,71,1.977,92.2,935,2.54178
9,40,71,1.977,92.2,930,2.40766
9,40,71,1.977,92.2,925,2.27043
9,40,71,1.977,92.2,920,2.13459
9,40,71,1.977,92.2,915,1.99989
9,40,71,1.977,92.2,910,1.87372
9,40,71,1.977,92.2,905,1.74841
9,40,71,1.977,92.2,900,1.62088
9,40,71,1.977,92.2,895,1.49184
9,40,71,1.977,92.2,890,1.37015
9,40,71,1.977,92.2,885,1.25848
9,40,71,1.977,92.2,880,1.15356
9,40,71,1.977,92.2,875,1.0455
9,40,71,1.977,92.2,870,0.940927
9,40,71,1.977,92.2,865,0.844243
9,40,71,1.977,92.2,860,0.757982
9,40,71,1.977,92.2,855,0.687696
9,40,71,1.977,92.2,850,0.548406
9,40,71,1.977,92.2,845,0.458658
9,40,71,1.977,92.2,840,0.388655
9,40,71,1.977,92.2,835,0.326232
9,40,71,1.977,92.2,830,0.271008
9,40,71,1.977,92.2,825,0.223438
9,40,71,1.977,92.2,820,0.182941
9,40,71,1.977,92.2,815,0.150408
9,40,71,1.977,92.2,810,0.126924
9,40,71,1.977,92.2,805,0.112416
9,40,71,1.977,92.2,800,0.109161
9,40,71,1.977,92.2,795,0.117116
9,40,71,1.977,92.2,790,0.137147
9,40,71,1.977,92.2,785,0.169623
9,40,71,1.977,92.2,780,0.214593
9,40,71,1.977,92.2,775,0.273818
9,40,71,1.977,92.2,770,0.345695
9,40,71,1.977,92.2,765,0.431911
9,40,71,1.977,92.2,760,0.530918
9,40,71,1.977,92.2,755,0.645878
9,40,71,1.977,92.2,750,0.774832
9,40,71,1.977,92.2,745,0.920711
9,40,71,1.977,92.2,740,1.08483
9,40,71,1.977,92.2,735,1.26278
9,40,71,1.977,92.2,730,1.45588
9,40,71,1.977,92.2,725,1.67013
9,40,71,1.977,92.2,720,1.90041
9,40,71,1.977,92.2,715,2.15192
9,40,71,1.977,92.2,710,2.42169
9,40,71,1.977,92.2,705,2.7096
9,40,71,1.977,92.2,700,3.01628
9,40,71,1.977,92.2,695,3.3376
9,40,71,1.977,92.2,690,3.68245
9,40,71,1.977,92.2,685,4.05295
9,40,71,1.977,92.2,680,4.44848
9,40,71,1.977,92.2,675,4.86869
9,40,71,1.977,92.2,670,5.31432
9,40,71,1.977,92.2,665,5.78051
9,40,71,1.977,92.2,660,6.2661
9,40,71,1.977,92.2,655,6.77711
9,40,71,1.977,92.2,650,7.30963
9,40,71,1.977,92.2,645,7.86718
9,40,71,1.977,92.2,640,8.44871
9,40,71,1.977,92.2,635,9.05144
9,40,71,1.977,92.2,630,9.67731
9,40,71,1.977,92.2,625,10.3338
9,40,71,1.977,92.2,620,11.0152
9,40,71,1.977,92.2,615,11.7252
9,40,71,1.977,92.2,610,12.4571
9,40,71,1.977,92.2,605,13.2146
9,40,71,1.977,92.2,600,13.9921
9,40,71,1.977,92.2,595,14.7875
9,40,71,1.977,92.2,590,15.6048
9,40,71,1.977,92.2,585,16.445
9,40,71,1.977,92.2,580,17.3086
9,40,71,1.977,92.2,575,18.1986
9,40,71,1.977,92.2,570,19.1097
9,40,71,1.977,92.2,565,20.0379
9,40,71,1.977,92.2,560,20.9838
9,40,71,1.977,92.2,555,21.945
9,40,71,1.977,92.2,550,22.9208
9,40,71,1.977,92.2,545,23.9123
9,40,71,1.977,92.2,540,24.9105
9,40,71,1.977,92.2,535,25.9237
9,40,71,1.977,92.2,530,26.9454
9,40,71,1.977,92.2,525,27.9836
9,40,71,1.977,92.2,520,29.0486
9,40,71,1.977,92.2,515,30.1069
9,40,71,1.977,92.2,510,31.1679
9,40,71,1.977,92.2,505,32.2238
9,40,71,1.977,92.2,500,33.2825
9,40,71,1.977,92.2,495,34.3291
9,40,71,1.977,92.2,490,35.3713
9,40,71,1.977,92.2,485,36.4054
9,40,71,1.977,92.2,480,37.4363
9,40,71,1.977,92.2,475,38.4566
9,40,71,1.977,92.2,470,39.4714
9,40,71,1.977,92.2,465,40.4677
9,40,71,1.977,92.2,460,41.449
9,40,71,1.977,92.2,455,42.4047
9,40,71,1.977,92.2,450,43.3388
9,40,71,1.977,92.2,445,44.2463
9,40,71,1.977,92.2,440,45.1387
9,40,71,1.977,92.2,435,45.989
9,40,71,1.977,92.2,430,46.8172
9,40,71,1.977,92.2,425,47.6134
9,40,71,1.977,92.2,420,48.393
9,40,71,1.977,92.2,415,49.1171
9,40,71,1.977,92.2,410,49.778
9,40,71,1.977,92.2,405,50.4198
9,40,71,1.977,92.2,400,51.0029
9,40,71,1.977,92.2,395,51.5747
9,40,71,1.977,92.2,390,52.1068
9,40,71,1.977,92.2,385,52.6125
9,40,71,1.977,92.2,380,53.0015
9,40,71,1.977,92.2,375,52.9282
9,40,71,1.977,92.2,370,51.6098
9,40,71,1.977,92.2,365,48.843
9,40,71,1.977,92.2,360,44.782
9,40,71,1.977,92.2,355,39.963
9,40,71,1.977,92.2,350,34.9139
9,40,71,1.977,92.2,345,29.8495
9,40,71,1.977,92.2,340,24.6884
9,40,71,1.977,92.2,335,19.5705
9,40,71,1.977,92.2,330,14.5598
9,40,71,1.977,92.2,325,9.91261
9,40,71,1.977,92.2,320,5.95731
9,40,71,1.977,92.2,315,3.0519
9,40,71,1.977,92.2,310,1.4859
9,40,71,1.977,92.2,305,1.47278
9,40,71,1.977,92.2,300,3.14391
12,18,45,1.96,74.0,1200,96.9826
12,18,45,1.96,74.0,1195,96.9339
12,18,45,1.96,74.0,1190,96.8232
12,18,45,1.96,74.0,1185,96.6027
12,18,45,1.96,74.0,1180,96.227
12,18,45,1.96,74.0,1175,95.6838
12,18,45,1.96,74.0,1170,94.9603
12,18,45,1.96,74.0,1165,94.0815
12,18,45,1.96,74.0,1160,93.0568
12,18,45,1.96,74.0,1155,91.8957
12,18,45,1.96,74.0,1150,90.5826
12,18,45,1.96,74.0,1145,89.1231
12,18,45,1.96,74.0,1140,87.5004
12,18,45,1.96,74.0,1135,85.7161
12,18,45,1.96,74.0,1130,83.7515
12,18,45,1.96,74.0,1125,81.6149
12,18,45,1.96,74.0,1120,79.3091
12,18,45,1.96,74.0,1115,76.8356
12,18,45,1.96,74.0,1110,74.1807
12,18,45,1.96,74.0,1105,71.3414
12,18,45,1.96,74.0,1100,68.3112
12,18,45,1.96,74.0,1095,65.0853
12,18,45,1.96,74.0,1090,61.6758
12,18,45,1.96,74.0,1085,58.1018
12,18,45,1.96,74.0,1080,54.3721
12,18,45,1.96,74.0,1075,50.4678
12,18,45,1.96,74.0,1070,46.3663
12,18,45,1.96,74.0,1065,42.0804
12,18,45,1.96,74.0,1060,37.7166
12,18,45,1.96,74.0,1055,33.4639
12,18,45,1.96,74.0,1050,29.5307
12,18,45,1.96,74.0,1045,26.0967
12,18,45,1.96,74.0,1040,23.2348
12,18,45,1.96,74.0,1035,20.9521
12,18,45,1.96,74.0,1030,19.1933
12,18,45,1.96,74.0,1025,17.8773
12,18,45,1.96,74.0,1020,16.9187
12,18,45,1.96,74.0,1015,16.232
12,18,45,1.96,74.0,1010,15.7449
12,18,45,1.96,74.0,1005,15.3994
12,18,45,1.96,74.0,1000,15.1424
12,18,45,1.96,74.0,995,14.942
12,18,45,1.96,74.0,990,14.7679
12,18,45,1.96,74.0,985,14.6106
12,18,45,1.96,74.0,980,14.4619
12,18,45,1.96,74.0,975,14.3172
12,18,45,1.96,74.0,970,14.1778
12,18,45,1.96,74.0,965,14.032
12,18,45,1.96,74.0,960,13.8904
12,18,45,1.96,74.0,955,13.7445
12,18,45,1.96,74.0,950,13.5957
12,18,45,1.96,74.0,945,13.4475
12,18,45,1.96,74.0,940,13.2959
12,18,45,1.96,74.0,935,13.1452
12,18,45,1.96,74.0,930,12.9873
12,18,45,1.96,74.0,925,12.8322
12,18,45,1.96,74.0,920,12.6761
12,18,45,1.96,74.0,915,12.5137
12,18,45,1.96,74.0,910,12.3448
12,18,45,1.96,74.0,905,12.1773
12,18,45,1.96,74.0,900,12.0101
12,18,45,1.96,74.0,895,11.8421
12,18,45,1.96,74.0,890,11.6629
12,18,45,1.96,74.0,885,11.4799
12,18,45,1.96,74.0,880,11.2941
12,18,45,1.96,74.0,875,11.1108
12,18,45,1.96,74.0,870,10.9268
12,18,45,1.96,74.0,865,10.7383
12,18,45,1.96,74.0,860,10.5448
12,18,45,1.96,74.0,855,10.3454
12,18,45,1.96,74.0,850,10.7575
12,18,45,1.96,74.0,845,10.6162
12,18,45,1.96,74.0,840,10.4448
12,18,45,1.96,74.0,835,10.2618
12,18,45,1.96,74.0,830,10.066
12,18,45,1.96,74.0,825,9.86469
12,18,45,1.96,74.0,820,9.65104
12,18,45,1.96,74.0,815,9.42558
12,18,45,1.96,74.0,810,9.19498
12,18,45,1.96,74.0,805,8.95656
12,18,45,1.96,74.0,800,8.71886
12,18,45,1.96,74.0,795,8.47326
12,18,45,1.96,74.0,790,8.23074
12,18,45,1.96,74.0,785,7.98592
12,18,45,1.96,74.0,780,7.73577
12,18,45,1.96,74.0,775,7.47827
12,18,45,1.96,74.0,770,7.22064
12,18,45,1.96,74.0,765,6.95745
12,18,45,1.96,74.0,760,6.6983
12,18,45,1.96,74.0,755,6.43951
12,18,45,1.96,74.0,750,6.18313
12,18,45,1.96,74.0,745,5.92215
12,18,45,1.96,74.0,740,5.66028
12,18,45,1.96,74.0,735,5.40202
12,18,45,1.96,74.0,730,5.14134
12,18,45,1.96,74.0,725,4.88353
12,18,45,1.96,74.0,720,4.62505
12,18,45,1.96,74.0,715,4.37314
12,18,45,1.96,74.0,710,4.11996
12,18,45,1.96,74.0,705,3.87031
12,18,45,1.96,74.0,700,3.6225
12,18,45,1.96,74.0,695,3.38675
12,18,45,1.96,74.0,690,3.15663
12,18,45,1.96,74.0,685,2.92984
12,18,45,1.96,74.0,680,2.70297
12,18,45,1.96,74.0,675,2.47894
12,18,45,1.96,74.0,670,2.25731
12,18,45,1.96,74.0,665,2.04302
12,18,45,1.96,74.0,660,1.83595
12,18,45,1.96,74.0,655,1.63662
12,18,45,1.96,74.0,650,1.44547
12,18,45,1.96,74.0,645,1.26328
12,18,45,1.96,74.0,640,1.09125
12,18,45,1.96,74.0,635,0.928345
12,18,45,1.96,74.0,630,0.776129
12,18,45,1.96,74.0,625,0.633985
12,18,45,1.96,74.0,620,0.505444
12,18,45,1.96,74.0,615,0.390861
12,18,45,1.96,74.0,610,0.292305
12,18,45,1.96,74.0,605,0.210707
12,18,45,1.96,74.0,600,0.146167
12,18,45,1.96,74.0,595,0.102005
12,18,45,1.96,74.0,590,0.0786496
12,18,45,1.96,74.0,585,0.0782251
12,18,45,1.96,74.0,580,0.10187
12,18,45,1.96,74.0,575,0.152337
12,18,45,1.96,74.0,570,0.231076
12,18,45,1.96,74.0,565,0.340131
12,18,45,1.96,74.0,560,0.481017
12,18,45,1.96,74.0,555,0.655933
12,18,45,1.96,74.0,550,0.866775
12,18,45,1.96,74.0,545,1.11519
12,18,45,1.96,74.0,540,1.40428
12,18,45,1.96,74.0,535,1.7369
12,18,45,1.96,74.0,530,2.11736
12,18,45,1.96,74.0,525,2.54908
12,18,45,1.96,74.0,520,3.0353
12,18,45,1.96,74.0,515,3.57403
12,18,45,1.96,74.0,510,4.16982
12,18,45,1.96,74.0,505,4.82313
12,18,45,1.96,74.0,500,5.53693
12,18,45,1.96,74.0,495,6.31194
12,18,45,1.96,74.0,490,7.15384
12,18,45,1.96,74.0,485,8.06339
12,18,45,1.96,74.0,480,9.04889
12,18,45,1.96,74.0,475,10.1135
12,18,45,1.96,74.0,470,11.2564
12,18,45,1.96,74.0,465,12.4814
12,18,45,1.96,74.0,460,13.7829
12,18,45,1.96,74.0,455,15.1648
12,18,45,1.96,74.0,450,16.623
12,18,45,1.96,74.0,445,18.1666
12,18,45,1.96,74.0,440,19.8045
12,18,45,1.96,74.0,435,21.5195
12,18,45,1.96,74.0,430,23.3275
12,18,45,1.96,74.0,425,25.2453
12,18,45,1.96,74.0,420,27.3136
12,18,45,1.96,74.0,415,29.4243
12,18,45,1.96,74.0,410,31.6378
12,18,45,1.96,74.0,405,33.957
12,18,45,1.96,74.0,400,36.3841
12,18,45,1.96,74.0,395,38.9765
12,18,45,1.96,74.0,390,41.7478
12,18,45,1.96,74.0,385,44.7656
12,18,45,1.96,74.0,380,48.0524
12,18,45,1.96,74.0,375,51.4086
12,18,45,1.96,74.0,370,54.3527
12,18,45,1.96,74.0,365,56.2398
12,18,45,1.96,74.0,360,56.935
12,18,45,1.96,74.0,355,56.8444
12,18,45,1.96,74.0,350,56.4732
12,18,45,1.96,74.0,345,56.1157
12,18,45,1.96,74.0,340,55.5965
12,18,45,1.96,74.0,335,55.3238
12,18,45,1.96,74.0,330,54.998
12,18,45,1.96,74.0,325,54.5691
12,18,45,1.96,74.0,320,53.9994
12,18,45,1.96,74.0,315,53.296
12,18,45,1.96,74.0,310,52.4745
12,18,45,1.96,74.0,305,51.5456
12,18,45,1.96,74.0,300,50.5363
38,57,90,1.941,84.3,1200,97.0933
38,57,90,1.941,84.3,1195,97.0445
38,57,90,1.941,84.3,1190,96.9291
38,57,90,1.941,84.3,1185,96.6992
38,57,90,1.941,84.3,1180,96.3078
38,57,90,1.941,84.3,1175,95.7504
38,57,90,1.941,84.3,1170,95.0096
38,57,90,1.941,84.3,1165,94.1084
38,57,90,1.941,84.3,1160,93.0629
38,57,90,1.941,84.3,1155,91.8819
38,57,90,1.941,84.3,1150,90.5463
38,57,90,1.941,84.3,1145,89.0509
38,57,90,1.941,84.3,1140,87.3898
38,57,90,1.941,84.3,1135,85.5636
38,57,90,1.941,84.3,1130,83.5515
38,57,90,1.941,84.3,1125,81.3676
38,57,90,1.941,84.3,1120,78.9996
38,57,90,1.941,84.3,1115,76.4585
38,57,90,1.941,84.3,1110,73.7218
38,57,90,1.941,84.3,1105,70.7899
38,57,90,1.941,84.3,1100,67.6509
38,57,90,1.941,84.3,1095,64.2993
38,57,90,1.941,84.3,1090,60.7557
38,57,90,1.941,84.3,1085,57.0317
38,57,90,1.941,84.3,1080,53.1289
38,57,90,1.941,84.3,1075,49.0226
38,57,90,1.941,84.3,1070,44.6908
38,57,90,1.941,84.3,1065,40.1593
38,57,90,1.941,84.3,1060,35.5436
38,57,90,1.941,84.3,1055,31.0398
38,57,90,1.941,84.3,1050,26.8827
38,57,90,1.941,84.3,1045,23.247
38,57,90,1.941,84.3,1040,20.2161
38,57,90,1.941,84.3,1035,17.7936
38,57,90,1.941,84.3,1030,15.9253
38,57,90,1.941,84.3,1025,14.5227
38,57,90,1.941,84.3,1020,13.4956
38,57,90,1.941,84.3,1015,12.7528
38,57,90,1.941,84.3,1010,12.2252
38,57,90,1.941,84.3,1005,11.8399
38,57,90,1.941,84.3,1000,11.5489
38,57,90,1.941,84.3,995,11.3196
38,57,90,1.941,84.3,990,11.1207
38,57,90,1.941,84.3,985,10.9401
38,57,90,1.941,84.3,980,10.7678
38,57,90,1.941,84.3,975,10.5996
38,57,90,1.941,84.3,970,10.4385
38,57,90,1.941,84.3,965,10.2735
38,57,90,1.941,84.3,960,10.1084
38,57,90,1.941,84.3,955,9.93591
38,57,90,1.941,84.3,950,9.7667
38,57,90,1.941,84.3,945,9.59616
38,57,90,1.941,84.3,940,9.42797
38,57,90,1.941,84.3,935,9.25235
38,57,90,1.941,84.3,930,9.07874
38,57,90,1.941,84.3,925,8.89912
38,57,90,1.941,84.3,920,8.72134
38,57,90,1.941,84.3,915,8.53491
38,57,90,1.941,84.3,910,8.35049
38,57,90,1.941,84.3,905,8.16333
38,57,90,1.941,84.3,900,7.9762
38,57,90,1.941,84.3,895,7.79176
38,57,90,1.941,84.3,890,7.60149
38,57,90,1.941,84.3,885,7.41075
38,57,90,1.941,84.3,880,7.21775
38,57,90,1.941,84.3,875,7.02278
38,57,90,1.941,84.3,870,6.82958
38,57,90,1.941,84.3,865,6.62399
38,57,90,1.941,84.3,860,6.42122
38,57,90,1.941,84.3,855,6.22335
38,57,90,1.941,84.3,850,6.3788
38,57,90,1.941,84.3,845,6.20582
38,57,90,1.941,84.3,840,6.01802
38,57,90,1.941,84.3,835,5.82355
38,57,90,1.941,84.3,830,5.6197
38,57,90,1.941,84.3,825,5.40605
38,57,90,1.941,84.3,820,5.19107
38,57,90,1.941,84.3,815,4.97351
38,57,90,1.941,84.3,810,4.7508
38,57,90,1.941,84.3,805,4.53359
38,57,90,1.941,84.3,800,4.31492
38,57,90,1.941,84.3,795,4.09525
38,57,90,1.941,84.3,790,3.87887
38,57,90,1.941,84.3,785,3.66479
38,57,90,1.941,84.3,780,3.44965
38,57,90,1.941,84.3,775,3.23611
38,57,90,1.941,84.3,770,3.02624
38,57,90,1.941,84.3,765,2.81775
38,57,90,1.941,84.3,760,2.61243
38,57,90,1.941,84.3,755,2.41295
38,57,90,1.941,84.3,750,2.21885
38,57,90,1.941,84.3,745,2.02718
38,57,90,1.941,84.3,740,1.84194
38,57,90,1.941,84.3,735,1.66372
38,57,90,1.941,84.3,730,1.49119
38,57,90,1.941,84.3,725,1.32578
38,57,90,1.941,84.3,720,1.16572
38,57,90,1.941,84.3,715,1.01424
38,57,90,1.941,84.3,710,0.871902
38,57,90,1.941,84.3,705,0.738815
38,57,90,1.941,84.3,700,0.616079
38,57,90,1.941,84.3,695,0.505931
38,57,90,1.941,84.3,690,0.408836
38,57,90,1.941,84.3,685,0.32198
38,57,90,1.941,84.3,680,0.245057
38,57,90,1.941,84.3,675,0.179572
38,57,90,1.941,84.3,670,0.128286
38,57,90,1.941,84.3,665,0.0930527
38,57,90,1.941,84.3,660,0.0741918
38,57,90,1.941,84.3,655,0.0719545
38,57,90,1.941,84.3,650,0.0879957
38,57,90,1.941,84.3,645,0.122786
38,57,90,1.941,84.3,640,0.177081
38,57,90,1.941,84.3,635,0.252254
38,57,90,1.941,84.3,630,0.350248
38,57,90,1.941,84.3,625,0.472291
38,57,90,1.941,84.3,620,0.619058
38,57,90,1.941,84.3,615,0.792251
38,57,90,1.941,84.3,610,0.990963
38,57,90,1.941,84.3,605,1.21822
38,57,90,1.941,84.3,600,1.47816
38,57,90,1.941,84.3,595,1.76561
38,57,90,1.941,84.3,590,2.08424
38,57,90,1.941,84.3,585,2.43642
38,57,90,1.941,84.3,580,2.82403
38,57,90,1.941,84.3,575,3.25086
38,57,90,1.941,84.3,570,3.71711
38,57,90,1.941,84.3,565,4.22348
38,57,90,1.941,84.3,560,4.77077
38,57,90,1.941,84.3,555,5.35899
38,57,90,1.941,84.3,550,5.98704
38,57,90,1.941,84.3,545,6.65642
38,57,90,1.941,84.3,540,7.37196
38,57,90,1.941,84.3,535,8.13291
38,57,90,1.941,84.3,530,8.94596
38,57,90,1.941,84.3,525,9.80944
38,57,90,1.941,84.3,520,10.7325
38,57,90,1.941,84.3,515,11.7014
38,57,90,1.941,84.3,510,12.7144
38,57,90,1.941,84.3,505,13.7768
38,57,90,1.941,84.3,500,14.8854
38,57,90,1.941,84.3,495,16.041
38,57,90,1.941,84.3,490,17.2472
38,57,90,1.941,84.3,485,18.5013
38,57,90,1.941,84.3,480,19.8117
38,57,90,1.941,84.3,475,21.168
38,57,90,1.941,84.3,470,22.5726
38,57,90,1.941,84.3,465,24.0227
38,57,90,1.941,84.3,460,25.5194
38,57,90,1.941,84.3,455,27.0588
38,57,90,1.941,84.3,450,28.6409
38,57,90,1.941,84.3,445,30.2617
38,57,90,1.941,84.3,440,31.9256
38,57,90,1.941,84.3,435,33.6192
38,57,90,1.941,84.3,430,35.3535
38,57,90,1.941,84.3,425,37.142
38,57,90,1.941,84.3,420,39.0327
38,57,90,1.941,84.3,415,40.91
38,57,90,1.941,84.3,410,42.8206
38,57,90,1.941,84.3,405,44.7949
38,57,90,1.941,84.3,400,46.7986
38,57,90,1.941,84.3,395,48.9088
38,57,90,1.941,84.3,390,51.1176
38,57,90,1.941,84.3,385,53.4996
38,57,90,1.941,84.3,380,56.0242
38,57,90,1.941,84.3,375,58.4677
38,57,90,1.941,84.3,370,60.3809
38,57,90,1.941,84.3,365,61.1231
38,57,90,1.941,84.3,360,60.7676
38,57,90,1.941,84.3,355,59.6834
38,57,90,1.941,84.3,350,58.3527
38,57,90,1.941,84.3,345,57.0571
38,57,90,1.941,84.3,340,55.6241
38,57,90,1.941,84.3,335,54.239
38,57,90,1.941,84.3,330,52.6497
38,57,90,1.941,84.3,325,50.843
38,57,90,1.941,84.3,320,48.7475
38,57,90,1.941,84.3,315,46.3194
38,57,90,1.941,84.3,310,43.568
38,57,90,1.941,84.3,305,40.4826
38,57,90,1.941,84.3,300,36.9779
19,33,70,1.966,77.2,1200,97.0443
19,33,70,1.966,77.2,1195,96.9896
19,33,70,1.966,77.2,1190,96.8699
19,33,70,1.966,77.2,1185,96.6373
19,33,70,1.966,77.2,1180,96.2519
19,33,70,1.966,77.2,1175,95.6945
19,33,70,1.966,77.2,1170,94.9596
19,33,70,1.966,77.2,1165,94.0662
19,33,70,1.966,77.2,1160,93.0263
19,33,70,1.966,77.2,1155,91.8504
19,33,70,1.966,77.2,1150,90.5221
19,33,70,1.966,77.2,1145,89.0456
19,33,70,1.966,77.2,1140,87.403
19,33,70,1.966,77.2,1135,85.5952
19,33,70,1.966,77.2,1130,83.6016
19,33,70,1.966,77.2,1125,81.4394
19,33,70,1.966,77.2,1120,79.106
19,33,70,1.966,77.2,1115,76.6015
19,33,70,1.966,77.2,1110,73.9119
19,33,70,1.966,77.2,1105,71.0303
19,33,70,1.966,77.2,1100,67.9541
19,33,70,1.966,77.2,1095,64.6759
19,33,70,1.966,77.2,1090,61.2128
19,33,70,1.966,77.2,1085,57.5842
19,33,70,1.966,77.2,1080,53.7901
19,33,70,1.966,77.2,1075,49.811
19,33,70,1.966,77.2,1070,45.6242
19,33,70,1.966,77.2,1065,41.2502
19,33,70,1.966,77.2,1060,36.8056
19,33,70,1.966,77.2,1055,32.477
19,33,70,1.966,77.2,1050,28.4815
19,33,70,1.966,77.2,1045,24.9961
19,33,70,1.966,77.2,1040,22.0971
19,33,70,1.966,77.2,1035,19.7873
19,33,70,1.966,77.2,1030,18.0064
19,33,70,1.966,77.2,1025,16.6747
19,33,70,1.966,77.2,1020,15.6985
19,33,70,1.966,77.2,1015,15.0001
19,33,70,1.966,77.2,1010,14.5047
19,33,70,1.966,77.2,1005,14.1492
19,33,70,1.966,77.2,1000,13.8841
19,33,70,1.966,77.2,995,13.6692
19,33,70,1.966,77.2,990,13.4906
19,33,70,1.966,77.2,985,13.3228
19,33,70,1.966,77.2,980,13.1663
19,33,70,1.966,77.2,975,13.0098
19,33,70,1.966,77.2,970,12.857
19,33,70,1.966,77.2,965,12.7066
19,33,70,1.966,77.2,960,12.5594
19,33,70,1.966,77.2,955,12.4069
19,33,70,1.966,77.2,950,12.2505
19,33,70,1.966,77.2,945,12.0894
19,33,70,1.966,77.2,940,11.9314
19,33,70,1.966,77.2,935,11.7677
19,33,70,1.966,77.2,930,11.606
19,33,70,1.966,77.2,925,11.44
19,33,70,1.966,77.2,920,11.268
19,33,70,1.966,77.2,915,11.0958
19,33,70,1.966,77.2,910,10.9181
19,33,70,1.966,77.2,905,10.7454
19,33,70,1.966,77.2,900,10.5718
19,33,70,1.966,77.2,895,10.3885
19,33,70,1.966,77.2,890,10.2061
19,33,70,1.966,77.2,885,10.0233
19,33,70,1.966,77.2,880,9.83332
19,33,70,1.966,77.2,875,9.64309
19,33,70,1.966,77.2,870,9.4545
19,33,70,1.966,77.2,865,9.25802
19,33,70,1.966,77.2,860,9.06394
19,33,70,1.966,77.2,855,8.85704
19,33,70,1.966,77.2,850,9.17622
19,33,70,1.966,77.2,845,9.00691
19,33,70,1.966,77.2,840,8.83255
19,33,70,1.966,77.2,835,8.6448
19,33,70,1.966,77.2,830,8.44225
19,33,70,1.966,77.2,825,8.2323
19,33,70,1.966,77.2,820,8.00788
19,33,70,1.966,77.2,815,7.77789
19,33,70,1.966,77.2,810,7.55585
19,33,70,1.966,77.2,805,7.32369
19,33,70,1.966,77.2,800,7.08603
19,33,70,1.966,77.2,795,6.84704
19,33,70,1.966,77.2,790,6.60396
19,33,70,1.966,77.2,785,6.36277
19,33,70,1.966,77.2,780,6.11522
19,33,70,1.966,77.2,775,5.87026
19,33,70,1.966,77.2,770,5.62184
19,33,70,1.966,77.2,765,5.37248
19,33,70,1.966,77.2,760,5.12216
19,33,70,1.966,77.2,755,4.87386
19,33,70,1.966,77.2,750,4.63155
19,33,70,1.966,77.2,745,4.38948
19,33,70,1.966,77.2,740,4.1484
19,33,70,1.966,77.2,735,3.91162
19,33,70,1.966,77.2,730,3.67714
19,33,70,1.966,77.2,725,3.44242
19,33,70,1.966,77.2,720,3.20932
19,33,70,1.966,77.2,715,2.98147
19,33,70,1.966,77.2,710,2.756
19,33,70,1.966,77.2,705,2.53672
19,33,70,1.966,77.2,700,2.32356
19,33,70,1.966,77.2,695,2.12181
19,33,70,1.966,77.2,690,1.9291
19,33,70,1.966,77.2,685,1.74094
19,33,70,1.966,77.2,680,1.55575
19,33,70,1.966,77.2,675,1.37556
19,33,70,1.966,77.2,670,1.20104
19,33,70,1.966,77.2,665,1.03807
19,33,70,1.966,77.2,660,0.88509
19,33,70,1.966,77.2,655,0.743407
19,33,70,1.966,77.2,650,0.613009
19,33,70,1.966,77.2,645,0.494552
19,33,70,1.966,77.2,640,0.388953
19,33,70,1.966,77.2,635,0.296968
19,33,70,1.966,77.2,630,0.220282
19,33,70,1.966,77.2,625,0.159249
19,33,70,1.966,77.2,620,0.115223
19,33,70,1.966,77.2,615,0.0900605
19,33,70,1.966,77.2,610,0.0851738
19,33,70,1.966,77.2,605,0.101693
19,33,70,1.966,77.2,600,0.142446
19,33,70,1.966,77.2,595,0.206029
19,33,70,1.966,77.2,590,0.295104
19,33,70,1.966,77.2,585,0.411791
19,33,70,1.966,77.2,580,0.557224
19,33,70,1.966,77.2,575,0.734637
19,33,70,1.966,77.2,570,0.945608
19,33,70,1.966,77.2,565,1.19153
19,33,70,1.966,77.2,560,1.47352
19,33,70,1.966,77.2,555,1.7937
19,33,70,1.966,77.2,550,2.15287
19,33,70,1.966,77.2,545,2.55385
19,33,70,1.966,77.2,540,2.99878
19,33,70,1.966,77.2,535,3.49119
19,33,70,1.966,77.2,530,4.03364
19,33,70,1.966,77.2,525,4.62921
19,33,70,1.966,77.2,520,5.28624
19,33,70,1.966,77.2,515,5.99154
19,33,70,1.966,77.2,510,6.75608
19,33,70,1.966,77.2,505,7.57505
19,33,70,1.966,77.2,500,8.45245
19,33,70,1.966,77.2,495,9.38925
19,33,70,1.966,77.2,490,10.3881
19,33,70,1.966,77.2,485,11.4519
19,33,70,1.966,77.2,480,12.5826
19,33,70,1.966,77.2,475,13.7842
19,33,70,1.966,77.2,470,15.0556
19,33,70,1.966,77.2,465,16.3998
19,33,70,1.966,77.2,460,17.8092
19,33,70,1.966,77.2,455,19.2874
19,33,70,1.966,77.2,450,20.8283
19,33,70,1.966,77.2,445,22.4407
19,33,70,1.966,77.2,440,24.1244
19,33,70,1.966,77.2,435,25.8666
19,33,70,1.966,77.2,430,27.685
19,33,70,1.966,77.2,425,29.5898
19,33,70,1.966,77.2,420,31.6359
19,33,70,1.966,77.2,415,33.6823
19,33,70,1.966,77.2,410,35.8095
19,33,70,1.966,77.2,405,38.0172
19,33,70,1.966,77.2,400,40.3165
19,33,70,1.966,77.2,395,42.7455
19,33,70,1.966,77.2,390,45.3322
19,33,70,1.966,77.2,385,48.1178
19,33,70,1.966,77.2,380,51.1218
19,33,70,1.966,77.2,375,54.1258
19,33,70,1.966,77.2,370,56.6976
19,33,70,1.966,77.2,365,58.1524
19,33,70,1.966,77.2,360,58.4804
19,33,70,1.966,77.2,355,58.054
19,33,70,1.966,77.2,350,57.3453
19,33,70,1.966,77.2,345,56.6913
19,33,70,1.966,77.2,340,55.7939
19,33,70,1.966,77.2,335,55.1326
19,33,70,1.966,77.2,330,54.415
19,33,70,1.966,77.2,325,53.5451
19,33,70,1.966,77.2,320,52.4677
19,33,70,1.966,77.2,315,51.2006
19,33,70,1.966,77.2,310,49.7283
19,33,70,1.966,77.2,305,48.1287
19,33,70,1.966,77.2,300,46.32
6,36,72,1.992,104.1,1200,97.4717
6,36,72,1.992,104.1,1195,97.4155
6,36,72,1.992,104.1,1190,97.2826
6,36,72,1.992,104.1,1185,97.0369
6,36,72,1.992,104.1,1180,96.6263
6,36,72,1.992,104.1,1175,96.0364
6,36,72,1.992,104.1,1170,95.2666
6,36,72,1.992,104.1,1165,94.3261
6,36,72,1.992,104.1,1160,93.2406
6,36,72,1.992,104.1,1155,92.0072
6,36,72,1.992,104.1,1150,90.6155
6,36,72,1.992,104.1,1145,89.0627
6,36,72,1.992,104.1,1140,87.3366
6,36,72,1.992,104.1,1135,85.4311
6,36,72,1.992,104.1,1130,83.3263
6,36,72,1.992,104.1,1125,81.0311
6,36,72,1.992,104.1,1120,78.5508
6,36,72,1.992,104.1,1115,75.8815
6,36,72,1.992,104.1,1110,73.0062
6,36,72,1.992,104.1,1105,69.9118
6,36,72,1.992,104.1,1100,66.5893
6,36,72,1.992,104.1,1095,63.0381
6,36,72,1.992,104.1,1090,59.2728
6,36,72,1.992,104.1,1085,55.3079
6,36,72,1.992,104.1,1080,51.1371
6,36,72,1.992,104.1,1075,46.7377
6,36,72,1.992,104.1,1070,42.082
6,36,72,1.992,104.1,1065,37.2076
6,36,72,1.992,104.1,1060,32.2455
6,36,72,1.992,104.1,1055,27.4158
6,36,72,1.992,104.1,1050,22.961
6,36,72,1.992,104.1,1045,19.0723
6,36,72,1.992,104.1,1040,15.8388
6,36,72,1.992,104.1,1035,13.2587
6,36,72,1.992,104.1,1030,11.2728
6,36,72,1.992,104.1,1025,9.78233
6,36,72,1.992,104.1,1020,8.70041
6,36,72,1.992,104.1,1015,7.92396
6,36,72,1.992,104.1,1010,7.37194
6,36,72,1.992,104.1,1005,6.97256
6,36,72,1.992,104.1,1000,6.66961
6,36,72,1.992,104.1,995,6.4298
6,36,72,1.992,104.1,990,6.22089
6,36,72,1.992,104.1,985,6.03626
6,36,72,1.992,104.1,980,5.86033
6,36,72,1.992,104.1,975,5.6928
6,36,72,1.992,104.1,970,5.52551
6,36,72,1.992,104.1,965,5.35887
6,36,72,1.992,104.1,960,5.195
6,36,72,1.992,104.1,955,5.02796
6,36,72,1.992,104.1,950,4.8653
6,36,72,1.992,104.1,945,4.69736
6,36,72,1.992,104.1,940,4.53262
6,36,72,1.992,104.1,935,4.36038
6,36,72,1.992,104.1,930,4.19596
6,36,72,1.992,104.1,925,4.03257
6,36,72,1.992,104.1,920,3.87128
6,36,72,1.992,104.1,915,3.70872
6,36,72,1.992,104.1,910,3.54799
6,36,72,1.992,104.1,905,3.376
6,36,72,1.992,104.1,900,3.21663
6,36,72,1.992,104.1,895,3.05416
6,36,72,1.992,104.1,890,2.91242
6,36,72,1.992,104.1,885,2.75505
6,36,72,1.992,104.1,880,2.60152
6,36,72,1.992,104.1,875,2.44408
6,36,72,1.992,104.1,870,2.29346
6,36,72,1.992,104.1,865,2.14071
6,36,72,1.992,104.1,860,1.99244
6,36,72,1.992,104.1,855,1.8513
6,36,72,1.992,104.1,850,1.7556
6,36,72,1.992,104.1,845,1.62469
6,36,72,1.992,104.1,840,1.49534
6,36,72,1.992,104.1,835,1.36925
6,36,72,1.992,104.1,830,1.24239
6,36,72,1.992,104.1,825,1.11847
6,36,72,1.992,104.1,820,0.997146
6,36,72,1.992,104.1,815,0.883136
6,36,72,1.992,104.1,810,0.774628
6,36,72,1.992,104.1,805,0.671662
6,36,72,1.992,104.1,800,0.576358
6,36,72,1.992,104.1,795,0.488295
6,36,72,1.992,104.1,790,0.407422
6,36,72,1.992,104.1,785,0.334848
6,36,72,1.992,104.1,780,0.273161
6,36,72,1.992,104.1,775,0.22209
6,36,72,1.992,104.1,770,0.181305
6,36,72,1.992,104.1,765,0.150439
6,36,72,1.992,104.1,760,0.131517
6,36,72,1.992,104.1,755,0.125823
6,36,72,1.992,104.1,750,0.132294
6,36,72,1.992,104.1,745,0.152523
6,36,72,1.992,104.1,740,0.187609
6,36,72,1.992,104.1,735,0.234502
6,36,72,1.992,104.1,730,0.296476
6,36,72,1.992,104.1,725,0.374874
6,36,72,1.992,104.1,720,0.468327
6,36,72,1.992,104.1,715,0.579593
6,36,72,1.992,104.1,710,0.706746
6,36,72,1.992,104.1,705,0.852229
6,36,72,1.992,104.1,700,1.01555
6,36,72,1.992,104.1,695,1.19584
6,36,72,1.992,104.1,690,1.39528
6,36,72,1.992,104.1,685,1.61817
6,36,72,1.992,104.1,680,1.86374
6,36,72,1.992,104.1,675,2.13201
6,36,72,1.992,104.1,670,2.42467
6,36,72,1.992,104.1,665,2.73827
6,36,72,1.992,104.1,660,3.07597
6,36,72,1.992,104.1,655,3.43811
6,36,72,1.992,104.1,650,3.82559
6,36,72,1.992,104.1,645,4.23672
6,36,72,1.992,104.1,640,4.67197
6,36,72,1.992,104.1,635,5.13515
6,36,72,1.992,104.1,630,5.62436
6,36,72,1.992,104.1,625,6.14716
6,36,72,1.992,104.1,620,6.69697
6,36,72,1.992,104.1,615,7.27936
6,36,72,1.992,104.1,610,7.89026
6,36,72,1.992,104.1,605,8.52931
6,36,72,1.992,104.1,600,9.20058
6,36,72,1.992,104.1,595,9.89465
6,36,72,1.992,104.1,590,10.6173
6,36,72,1.992,104.1,585,11.3666
6,36,72,1.992,104.1,580,12.1494
6,36,72,1.992,104.1,575,12.9656
6,36,72,1.992,104.1,570,13.8153
6,36,72,1.992,104.1,565,14.6922
6,36,72,1.992,104.1,560,15.5959
6,36,72,1.992,104.1,555,16.5252
6,36,72,1.992,104.1,550,17.4803
6,36,72,1.992,104.1,545,18.4606
6,36,72,1.992,104.1,540,19.4664
6,36,72,1.992,104.1,535,20.4932
6,36,72,1.992,104.1,530,21.5473
6,36,72,1.992,104.1,525,22.6276
6,36,72,1.992,104.1,520,23.7448
6,36,72,1.992,104.1,515,24.8771
6,36,72,1.992,104.1,510,26.0179
6,36,72,1.992,104.1,505,27.1717
6,36,72,1.992,104.1,500,28.3363
6,36,72,1.992,104.1,495,29.5142
6,36,72,1.992,104.1,490,30.7006
6,36,72,1.992,104.1,485,31.8873
6,36,72,1.992,104.1,480,33.0835
6,36,72,1.992,104.1,475,34.2834
6,36,72,1.992,104.1,470,35.4925
6,36,72,1.992,104.1,465,36.704
6,36,72,1.992,104.1,460,37.9067
6,36,72,1.992,104.1,455,39.0994
6,36,72,1.992,104.1,450,40.279
6,36,72,1.992,104.1,445,41.4545
6,36,72,1.992,104.1,440,42.62
6,36,72,1.992,104.1,435,43.7639
6,36,72,1.992,104.1,430,44.9047
6,36,72,1.992,104.1,425,46.037
6,36,72,1.992,104.1,420,47.196
6,36,72,1.992,104.1,415,48.2767
6,36,72,1.992,104.1,410,49.3389
6,36,72,1.992,104.1,405,50.3853
6,36,72,1.992,104.1,400,51.4121
6,36,72,1.992,104.1,395,52.4425
6,36,72,1.992,104.1,390,53.4902
6,36,72,1.992,104.1,385,54.593
6,36,72,1.992,104.1,380,55.6389
6,36,72,1.992,104.1,375,56.3248
6,36,72,1.992,104.1,370,56.0233
6,36,72,1.992,104.1,365,54.4494
6,36,72,1.992,104.1,360,51.6034
6,36,72,1.992,104.1,355,48.0354
6,36,72,1.992,104.1,350,44.1794
6,36,72,1.992,104.1,345,40.2601
6,36,72,1.992,104.1,340,36.1148
6,36,72,1.992,104.1,335,31.7512
6,36,72,1.992,104.1,330,27.0856
6,36,72,1.992,104.1,325,22.1949
6,36,72,1.992,104.1,320,17.2489
6,36,72,1.992,104.1,315,12.4783
6,36,72,1.992,104.1,310,8.15293
6,36,72,1.992,104.1,305,4.61441
6,36,72,1.992,104.1,300,2.18853
6,12,40,1.946,73.2,1200,92.4867
6,12,40,1.946,73.2,1195,92.4547
6,12,40,1.946,73.2,1190,92.3593
6,12,40,1.946,73.2,1185,92.1557
6,12,40,1.946,73.2,1180,91.8202
6,12,40,1.946,73.2,1175,91.3254
6,12,40,1.946,73.2,1170,90.6806
6,12,40,1.946,73.2,1165,89.8845
6,12,40,1.946,73.2,1160,88.9556
6,12,40,1.946,73.2,1155,87.8934
6,12,40,1.946,73.2,1150,86.6938
6,12,40,1.946,73.2,1145,85.3564
6,12,40,1.946,73.2,1140,83.8682
6,12,40,1.946,73.2,1135,82.2226
6,12,40,1.946,73.2,1130,80.411
6,12,40,1.946,73.2,1125,78.4379
6,12,40,1.946,73.2,1120,76.3092
6,12,40,1.946,73.2,1115,74.0178
6,12,40,1.946,73.2,1110,71.5521
6,12,40,1.946,73.2,1105,68.9127
6,12,40,1.946,73.2,1100,66.09
6,12,40,1.946,73.2,1095,63.0742
6,12,40,1.946,73.2,1090,59.8879
6,12,40,1.946,73.2,1085,56.5372
6,12,40,1.946,73.2,1080,53.0404
6,12,40,1.946,73.2,1075,49.374
6,12,40,1.946,73.2,1070,45.5153
6,12,40,1.946,73.2,1065,41.4692
6,12,40,1.946,73.2,1060,37.3357
6,12,40,1.946,73.2,1055,33.2908
6,12,40,1.946,73.2,1050,29.5344
6,12,40,1.946,73.2,1045,26.2456
6,12,40,1.946,73.2,1040,23.4934
6,12,40,1.946,73.2,1035,21.2916
6,12,40,1.946,73.2,1030,19.5914
6,12,40,1.946,73.2,1025,18.3179
6,12,40,1.946,73.2,1020,17.3893
6,12,40,1.946,73.2,1015,16.7223
6,12,40,1.946,73.2,1010,16.2488
6,12,40,1.946,73.2,1005,15.9078
6,12,40,1.946,73.2,1000,15.6511
6,12,40,1.946,73.2,995,15.4544
6,12,40,1.946,73.2,990,15.2862
6,12,40,1.946,73.2,985,15.1374
6,12,40,1.946,73.2,980,14.9907
6,12,40,1.946,73.2,975,14.848
6,12,40,1.946,73.2,970,14.7086
6,12,40,1.946,73.2,965,14.5675
6,12,40,1.946,73.2,960,14.4267
6,12,40,1.946,73.2,955,14.2797
6,12,40,1.946,73.2,950,14.1323
6,12,40,1.946,73.2,945,13.9846
6,12,40,1.946,73.2,940,13.8407
6,12,40,1.946,73.2,935,13.6926
6,12,40,1.946,73.2,930,13.539
6,12,40,1.946,73.2,925,13.3838
6,12,40,1.946,73.2,920,13.2293
6,12,40,1.946,73.2,915,13.067
6,12,40,1.946,73.2,910,12.8992
6,12,40,1.946,73.2,905,12.7281
6,12,40,1.946,73.2,900,12.5588
6,12,40,1.946,73.2,895,12.3912
6,12,40,1.946,73.2,890,12.2175
6,12,40,1.946,73.2,885,12.0396
6,12,40,1.946,73.2,880,11.8614
6,12,40,1.946,73.2,875,11.676
6,12,40,1.946,73.2,870,11.4985
6,12,40,1.946,73.2,865,11.3146
6,12,40,1.946,73.2,860,11.1289
6,12,40,1.946,73.2,855,10.9315
6,12,40,1.946,73.2,850,11.3319
6,12,40,1.946,73.2,845,11.1845
6,12,40,1.946,73.2,840,11.0139
6,12,40,1.946,73.2,835,10.8355
6,12,40,1.946,73.2,830,10.6474
6,12,40,1.946,73.2,825,10.4382
6,12,40,1.946,73.2,820,10.2176
6,12,40,1.946,73.2,815,9.98657
6,12,40,1.946,73.2,810,9.75787
6,12,40,1.946,73.2,805,9.52173
6,12,40,1.946,73.2,800,9.28537
6,12,40,1.946,73.2,795,9.04199
6,12,40,1.946,73.2,790,8.79641
6,12,40,1.946,73.2,785,8.54717
6,12,40,1.946,73.2,780,8.2959
6,12,40,1.946,73.2,775,8.03668
6,12,40,1.946,73.2,770,7.77805
6,12,40,1.946,73.2,765,7.51486
6,12,40,1.946,73.2,760,7.25022
6,12,40,1.946,73.2,755,6.98938
6,12,40,1.946,73.2,750,6.72863
6,12,40,1.946,73.2,745,6.46876
6,12,40,1.946,73.2,740,6.19992
6,12,40,1.946,73.2,735,5.94207
6,12,40,1.946,73.2,730,5.67834
6,12,40,1.946,73.2,725,5.41495
6,12,40,1.946,73.2,720,5.14855
6,12,40,1.946,73.2,715,4.88645
6,12,40,1.946,73.2,710,4.62506
6,12,40,1.946,73.2,705,4.36558
6,12,40,1.946,73.2,700,4.11085
6,12,40,1.946,73.2,695,3.8627
6,12,40,1.946,73.2,690,3.62305
6,12,40,1.946,73.2,685,3.38709
6,12,40,1.946,73.2,680,3.15282
6,12,40,1.946,73.2,675,2.91793
6,12,40,1.946,73.2,670,2.68396
6,12,40,1.946,73.2,665,2.4561
6,12,40,1.946,73.2,660,2.23366
6,12,40,1.946,73.2,655,2.0183
6,12,40,1.946,73.2,650,1.8106
6,12,40,1.946,73.2,645,1.61162
6,12,40,1.946,73.2,640,1.42053
6,12,40,1.946,73.2,635,1.23769
6,12,40,1.946,73.2,630,1.06335
6,12,40,1.946,73.2,625,0.900648
6,12,40,1.946,73.2,620,0.748065
6,12,40,1.946,73.2,615,0.609009
6,12,40,1.946,73.2,610,0.483661
6,12,40,1.946,73.2,605,0.373983
6,12,40,1.946,73.2,600,0.27868
6,12,40,1.946,73.2,595,0.203665
6,12,40,1.946,73.2,590,0.148219
6,12,40,1.946,73.2,585,0.113132
6,12,40,1.946,73.2,580,0.100762
6,12,40,1.946,73.2,575,0.112394
6,12,40,1.946,73.2,570,0.150749
6,12,40,1.946,73.2,565,0.217824
6,12,40,1.946,73.2,560,0.315782
6,12,40,1.946,73.2,555,0.446269
6,12,40,1.946,73.2,550,0.610987
6,12,40,1.946,73.2,545,0.811868
6,12,40,1.946,73.2,540,1.05103
6,12,40,1.946,73.2,535,1.3321
6,12,40,1.946,73.2,530,1.65876
6,12,40,1.946,73.2,525,2.03493
6,12,40,1.946,73.2,520,2.47024
6,12,40,1.946,73.2,515,2.95174
6,12,40,1.946,73.2,510,3.48892
6,12,40,1.946,73.2,505,4.08384
6,12,40,1.946,73.2,500,4.74184
6,12,40,1.946,73.2,495,5.46186
6,12,40,1.946,73.2,490,6.24878
6,12,40,1.946,73.2,485,7.10276
6,12,40,1.946,73.2,480,8.03263
6,12,40,1.946,73.2,475,9.04381
6,12,40,1.946,73.2,470,10.1349
6,12,40,1.946,73.2,465,11.3119
6,12,40,1.946,73.2,460,12.5711
6,12,40,1.946,73.2,455,13.9119
6,12,40,1.946,73.2,450,15.3369
6,12,40,1.946,73.2,445,16.8522
6,12,40,1.946,73.2,440,18.4676
6,12,40,1.946,73.2,435,20.1743
6,12,40,1.946,73.2,430,21.9828
6,12,40,1.946,73.2,425,23.9083
6,12,40,1.946,73.2,420,25.9877
6,12,40,1.946,73.2,415,28.1205
6,12,40,1.946,73.2,410,30.3711
6,12,40,1.946,73.2,405,32.7535
6,12,40,1.946,73.2,400,35.248
6,12,40,1.946,73.2,395,37.9147
6,12,40,1.946,73.2,390,40.8007
6,12,40,1.946,73.2,385,43.9559
6,12,40,1.946,73.2,380,47.3997
6,12,40,1.946,73.2,375,50.9366
6,12,40,1.946,73.2,370,54.2242
6,12,40,1.946,73.2,365,56.2897
6,12,40,1.946,73.2,360,57.1439
